Repository: changhae-kim/wcsd

# Weight-Centric Spectrum Denoiser (WCSD)

WCSD is a lightweight self-supervised neural network for denoising temporal or spatial sequences of spectroscopic data such as time-resolved X-ray absorption spectroscopy (XAS). The model employs blind-spot convolutions and an ensemble of convolutional subnetworks with learnable mixing weights to suppress noise while preserving spectral features.

This repository provides:

* tools for assembling XAS datasets,
* training utilities for WCSD,
* denoising workflows for XAS spectra,
* a Cu/Ga XAS benchmark dataset,
* pretrained model weights used in the accompanying publication.

---

File: examples/Cu Ga XAS data/2_CuGaO2_red ox/CuGaO2-2nd O2-ramp  (pos 001) Cu-K 0001-r0015.dat (part 1 of 2)
# Facility.name: NSLS-II
# Facility.mode: Beam available
# Facility.current: 400.278310745404
# Facility.current: 3 GeV
# Facility.year: 2023
# Facility.cycle: 2
# Facility.GUP: 312970
# Facility.SAF: 311402
# Experimenter.name: Esteban Fornero
# Beamline.name: ISS (8-ID)
# Beamline.x-ray_source: damping wiggler
# Beamline.collimation_mirror1.material: Si
# Beamline.collimation_mirror2.material: Pt
# Beamline.collimation_mirror2.bender_loading: -348.0
# Beamline.focusing: toroidal mirror
# Beamline.focusing.material: Pt
# Beamline.focusing.bender_loading: -418.0
# Beamline.harmonic_rejection: Si
# Mono.scan_mode: Si(111)
# Mono.d_spacing: 3.1354951
# Mono.scan_mode: pseudo-channel cut
# Mono.scan_type: fly_scan
# Mono.trajectory_name: f950a534-6fd5.txt
# Mono.direction: None
# Mono.angle_offset: 0.69366577
# Mono.angle_offset: 39.744 deg
# Mono.encoder_resolution: 48.0 nrad
# Detector.I0: ion chamber
# Detector.I1: ion chamber
# Detector.I2: ion chamber
# Detector.IF: PIPS
# Detector.I0.length: 15 cm
# Detector.I1.length: 28 cm
# Detector.I2.length: 15 cm
# Detector.IF.thickness: 300 um
# Detector.I0.gas.N2: 38.0%
# Detector.I1.gas.N2: 38.0%
# Detector.I2.gas.N2: 38.0%
# Detector.I0.gas.He: 62.0%
# Detector.I1.gas.He: 62.0%
# Detector.I2.gas.He: 62.0%
# Detector.I0.voltage: -1650.000977
# Detector.I1.voltage: -1650.002808
# Detector.I2.voltage: -1650.001587
# Detector.I0.gain: 4
# Detector.I1.gain: 6
# Detector.I2.gain: 6
# Detector.IF.gain: 6
# Detector.aux: {}
# Element.symbol: Cu
# Element.edge: K
# Element.line: None
# Scan.transient_id: 370687
# Scan.uid: 384e5960-1c03-4ba4-b9c3-896680a2e2ab
# Scan.edge_energy: 8979.0
# Scan.start_time: 06/22/2023  18:12:35.053162
# Scan.end_time: 06/22/2023  18:13:07.951061
# Scan.name: CuGaO2-2nd O2-ramp  (pos 001) Cu-K 0001
# Scan.comment: 
# Sample.name: CuGaO2-2nd
# Sample.comment: 
# Sample.position.x: -66.493997553
# Sample.position.y: 31.589988464
# Sample.position.z: -10.184937499999995
# Sample.position.theta: 845.5790000000001
# SampleHeater.temperature1.setpoint: 300.0
# SampleHeater.temperature1.readback: 1372.0
# SampleHeater.current.setpoint: 0.0
# SampleHeater.current.readback: 0.0
# SampleHeater.temperature2.setpoint: 328.7640754364349
# SampleHeater.temperature2.readback: 325.6
# SampleHeater.voltage.setpoint: 0.8936050327965261
# SampleHeater.voltage.readback: 0.866
# SampleHeater.PID.P: 0.025
# SampleHeater.PID.I: 0.07
# SampleHeater.PID.D: 0.0
# SampleGasCart.MFC.CH4.setpoint: 0.0
# SampleGasCart.MFC.CH4.readback: 0.0
# SampleGasCart.MFC.CO.setpoint: 0.0
# SampleGasCart.MFC.CO.readback: 0.0
# SampleGasCart.MFC.H2.setpoint: 0.0
# SampleGasCart.MFC.H2.readback: 0.0
# SampleGasCart.MFC.exhaust.setpoint: 100.0
# SampleGasCart.MFC.exhaust.readback: 8.290000000000001
# SampleGasHandlingSystem.gas_a.name: None
# SampleGasHandlingSystem.gas_b.name: None
# SampleGasHandlingSystem.gas_c.name: None
# SampleGasHandlingSystem.gas_d.name: None
# SampleGasHandlingSystem.gas_e.name: He
# SampleGasHandlingSystem.MFC1.setpoint: 8.0
# SampleGasHandlingSystem.MFC1.readback: 7.999674320220947
# SampleGasHandlingSystem.MFC2.setpoint: 0.0
# SampleGasHandlingSystem.MFC2.readback: -0.06103515625
# SampleGasHandlingSystem.MFC3.setpoint: 0.0
# SampleGasHandlingSystem.MFC3.readback: 0.02034505270421505
# SampleGasHandlingSystem.MFC4.setpoint: 0.0
# SampleGasHandlingSystem.MFC4.readback: -0.0651041641831398
# SampleGasHandlingSystem.MFC5.setpoint: 0.0
# SampleGasHandlingSystem.MFC5.readback: -0.01220703125
# SampleGasHandlingSystem.MFC6.setpoint: 2.0
# SampleGasHandlingSystem.MFC6.readback: 2.001953125
# SampleGasHandlingSystem.MFC7.setpoint: 0.0
# SampleGasHandlingSystem.MFC7.readback: -0.0406901054084301
# SampleGasHandlingSystem.MFC8.setpoint: 0.0
# SampleGasHandlingSystem.MFC8.readback: -0.0813802108168602
# SampleGasHandlingSystem.MFC9.setpoint: 0.0
# SampleGasHandlingSystem.MFC9.readback: -0.0569661445915699
# SampleGasHandlingSystem.MFC10.setpoint: 0.0
# SampleGasHandlingSystem.MFC10.readback: 0.01220703125
# SampleGasHandlingSystem.MFC11.setpoint: 0.0
# SampleGasHandlingSystem.MFC11.readback: -0.1017252579331398
# SampleGasHandlingSystem.MFC12.setpoint: 0.0
# SampleGasHandlingSystem.MFC12.readback: -0.0528971366584301
# SampleGasHandlingSystem.MFC13.setpoint: 0.0
# SampleGasHandlingSystem.MFC13.readback: -0.06103515625
# SampleGasHandlingSystem.MFC14.setpoint: 0.0
# SampleGasHandlingSystem.MFC14.readback: -0.0691731795668602
# SampleGasHandlingSystem.MFC15.setpoint: 0.0
# SampleGasHandlingSystem.MFC15.readback: -0.1139322891831398
# SampleGasHandlingSystem.MFC16.setpoint: 0.0
# SampleGasHandlingSystem.MFC16.readback: -0.0406901054084301
# SampleGasHandlingSystem.RGA.ch1.mass: 2
# SampleGasHandlingSystem.RGA.ch1.readback: 2.16612e-10
# SampleGasHandlingSystem.RGA.ch2.mass: 4
# SampleGasHandlingSystem.RGA.ch2.readback: 2.26739e-07
# SampleGasHandlingSystem.RGA.ch3.mass: 12
# SampleGasHandlingSystem.RGA.ch3.readback: 5.90766e-13
# SampleGasHandlingSystem.RGA.ch4.mass: 16
# SampleGasHandlingSystem.RGA.ch4.readback: 2.97909e-09
# SampleGasHandlingSystem.RGA.ch5.mass: 18
# SampleGasHandlingSystem.RGA.ch5.readback: 2.84652e-10
# SampleGasHandlingSystem.RGA.ch6.mass: 28
# SampleGasHandlingSystem.RGA.ch6.readback: 5.34318e-11
# SampleGasHandlingSystem.RGA.ch7.mass: 32
# SampleGasHandlingSystem.RGA.ch7.readback: 1.677e-08
# SampleGasHandlingSystem.RGA.ch8.mass: 40
# SampleGasHandlingSystem.RGA.ch8.readback: 1.11477e-11
# SampleGasHandlingSystem.RGA.ch9.mass: 44
# SampleGasHandlingSystem.RGA.ch9.readback: 1.58673e-12
# energy  i0  it  ir  iff  aux1  aux2  aux3  aux4
 8779.000000 -3.448478e-05 -4.030923e-07 -2.670118e-07 -2.707639e-07 2.635430e-05 -7.557251e-04 -4.514796e-05 1.152878e-05
 8784.000000 -3.449936e-05 -4.014175e-07 -2.661126e-07 -2.717091e-07 2.910474e-05 -7.499862e-04 -5.311317e-05 1.480583e-05
 8789.000000 -3.445429e-05 -4.000135e-07 -2.654738e-07 -2.719638e-07 2.305206e-05 -7.600700e-04 -6.864597e-05 1.743144e-05
 8794.000000 -3.429164e-05 -3.990835e-07 -2.649543e-07 -2.714049e-07 2.615950e-05 -7.496419e-04 -6.470721e-05 1.363991e-05
 8799.000000 -3.396454e-05 -3.976053e-07 -2.639843e-07 -2.689049e-07 2.377169e-05 -7.685397e-04 -5.925189e-05 6.381368e-06
 8804.000000 -3.418667e-05 -4.011356e-07 -2.666611e-07 -2.707428e-07 2.600114e-05 -7.491284e-04 -5.213310e-05 1.409179e-05
 8809.000000 -3.408843e-05 -4.007238e-07 -2.667251e-07 -2.709814e-07 2.382695e-05 -7.636990e-04 -5.083909e-05 1.116115e-05
 8814.000000 -3.398876e-05 -4.002364e-07 -2.664360e-07 -2.707781e-07 2.550877e-05 -7.827150e-04 -6.699216e-05 9.992888e-06
 8819.000000 -3.402252e-05 -4.028484e-07 -2.684213e-07 -2.714276e-07 2.425001e-05 -7.814358e-04 -6.933914e-05 3.436668e-06
 8824.000000 -3.396360e-05 -4.047258e-07 -2.700636e-07 -2.718731e-07 2.177913e-05 -7.751661e-04 -7.018250e-05 -1.876570e-06
 8829.000000 -3.386409e-05 -4.051831e-07 -2.702918e-07 -2.718863e-07 2.030597e-05 -7.592390e-04 -6.829621e-05 1.847048e-06
 8834.000000 -3.373791e-05 -4.047721e-07 -2.700468e-07 -2.720960e-07 2.095658e-05 -7.536795e-04 -6.380597e-05 1.342511e-05
 8839.000000 -3.358541e-05 -4.040698e-07 -2.699374e-07 -2.720541e-07 2.643371e-05 -7.567168e-04 -6.063480e-05 2.039582e-05
 8844.000000 -3.343879e-05 -4.032050e-07 -2.693922e-07 -2.715519e-07 1.452609e-05 -7.451604e-04 -6.416030e-05 1.408394e-05
 8849.000000 -3.330513e-05 -4.041237e-07 -2.702640e-07 -2.715219e-07 1.416886e-05 -7.442166e-04 -5.430257e-05 1.943324e-05
 8854.000000 -3.327135e-05 -4.067594e-07 -2.723462e-07 -2.723311e-07 1.014726e-05 -7.624235e-04 -5.394161e-05 2.204545e-05
 8859.000000 -3.316583e-05 -4.077241e-07 -2.734493e-07 -2.727004e-07 9.379390e-07 -7.350375e-04 -5.137559e-05 1.962774e-05
 8864.000000 -3.305429e-05 -4.098109e-07 -2.749822e-07 -2.728567e-07 -7.110960e-06 -7.136845e-04 -5.778254e-05 1.255335e-05
 8869.000000 -3.290537e-05 -4.109514e-07 -2.758722e-07 -2.726299e-07 -1.918921e-06 -7.286295e-04 -5.048474e-05 2.105326e-05
 8874.000000 -3.276985e-05 -4.122905e-07 -2.766071e-07 -2.723619e-07 1.142059e-05 -7.265525e-04 -4.589495e-05 2.318379e-05
 8879.000000 -3.266822e-05 -4.142768e-07 -2.780395e-07 -2.721135e-07 1.316967e-05 -7.428346e-04 -4.968229e-05 2.202770e-05
 8884.000000 -3.231385e-05 -4.119190e-07 -2.766621e-07 -2.699721e-07 3.690249e-06 -7.747277e-04 -4.811937e-05 2.519536e-05
 8889.000000 -3.217434e-05 -4.141184e-07 -2.784978e-07 -2.702933e-07 1.294429e-05 -7.920966e-04 -5.239971e-05 2.916981e-05
 8894.000000 -3.240163e-05 -4.195407e-07 -2.821042e-07 -2.725058e-07 2.038030e-05 -7.663257e-04 -4.897754e-05 3.730049e-05
 8899.000000 -3.225337e-05 -4.203083e-07 -2.828441e-07 -2.716124e-07 1.329682e-05 -7.551344e-04 -5.413708e-05 2.400534e-05
 8904.000000 -3.219636e-05 -4.234088e-07 -2.850582e-07 -2.719967e-07 1.192363e-05 -7.685185e-04 -5.051250e-05 3.087498e-05
 8909.000000 -3.206911e-05 -4.243686e-07 -2.860873e-07 -2.714568e-07 1.070640e-05 -7.769384e-04 -4.899582e-05 2.713919e-05
 8914.000000 -3.181214e-05 -4.237555e-07 -2.856917e-07 -2.698914e-07 7.990800e-06 -7.788832e-04 -4.475930e-05 2.398858e-05
 8919.000000 -3.170322e-05 -4.254846e-07 -2.869475e-07 -2.698890e-07 9.583078e-07 -7.943380e-04 -4.803098e-05 1.619498e-05
 8924.000000 -3.144444e-05 -4.240622e-07 -2.861173e-07 -2.687151e-07 1.769142e-05 -7.813604e-04 -4.721177e-05 1.609359e-05
 8929.000000 -3.152598e-05 -4.288611e-07 -2.893288e-07 -2.710945e-07 2.743400e-05 -7.589043e-04 -4.478011e-05 1.524394e-05
 8934.000000 -3.148432e-05 -4.304779e-07 -2.902606e-07 -2.718293e-07 1.872120e-05 -7.378516e-04 -4.077041e-05 1.205933e-05
 8939.000000 -3.134927e-05 -4.306468e-07 -2.905227e-07 -2.717052e-07 1.655737e-05 -7.636201e-04 -3.463189e-05 1.843970e-05
 8944.000000 -3.122091e-05 -4.309048e-07 -2.905946e-07 -2.717137e-07 1.655717e-05 -7.740964e-04 -3.460284e-05 3.221791e-05
 8949.000000 -3.106781e-05 -4.318141e-07 -2.910308e-07 -2.716437e-07 1.438276e-05 -7.571919e-04 -3.890282e-05 2.849306e-05
 8953.000000 -3.094037e-05 -4.323968e-07 -2.911226e-07 -2.716429e-07 1.055605e-05 -7.671800e-04 -4.592651e-05 2.741272e-05
 8956.000000 -3.094754e-05 -4.342096e-07 -2.921321e-07 -2.724133e-07 1.665959e-05 -7.547226e-04 -5.112993e-05 2.001889e-05
 8958.000000 -3.090969e-05 -4.341385e-07 -2.917068e-07 -2.725018e-07 1.673854e-05 -7.636173e-04 -4.989372e-05 1.652796e-05
 8959.000000 -3.088495e-05 -4.339453e-07 -2.916380e-07 -2.725500e-07 1.121565e-05 -7.642979e-04 -5.778817e-05 2.859984e-05
 8959.200000 -3.082791e-05 -4.326459e-07 -2.907431e-07 -2.722927e-07 6.823108e-06 -7.706738e-04 -5.573452e-05 3.022410e-05
 8959.400000 -3.085976e-05 -4.334264e-07 -2.911838e-07 -2.726207e-07 4.440620e-06 -7.653531e-04 -5.392445e-05 2.497028e-05
 8959.600000 -3.088638e-05 -4.350060e-07 -2.919872e-07 -2.728586e-07 9.975626e-06 -7.646596e-04 -6.379582e-05 2.249625e-05
 8959.800000 -3.088824e-05 -4.347323e-07 -2.921259e-07 -2.729346e-07 9.969750e-06 -7.676976e-04 -6.277531e-05 2.172762e-05
 8960.000000 -3.085490e-05 -4.335311e-07 -2.912257e-07 -2.725423e-07 1.438879e-05 -7.661126e-04 -5.160141e-05 2.537618e-05
 8960.200000 -3.084880e-05 -4.325994e-07 -2.905739e-07 -2.726924e-07 2.005094e-05 -7.483543e-04 -5.313276e-05 2.471274e-05
 8960.400000 -3.083424e-05 -4.329267e-07 -2.905871e-07 -2.725042e-07 2.068272e-05 -7.428692e-04 -5.162911e-05 3.066679e-05
 8960.600000 -3.076518e-05 -4.320408e-07 -2.898609e-07 -2.721308e-07 1.031067e-05 -7.215370e-04 -5.867359e-05 4.088896e-05
 8960.800000 -3.075477e-05 -4.324370e-07 -2.900860e-07 -2.721580e-07 1.020585e-05 -6.938847e-04 -5.243323e-05 3.980321e-05
 8961.000000 -3.073789e-05 -4.321004e-07 -2.897841e-07 -2.720625e-07 1.546367e-05 -6.968422e-04 -8.422296e-05 3.171209e-05
 8961.200000 -3.076095e-05 -4.327277e-07 -2.902030e-07 -2.723957e-07 1.654778e-05 -7.099495e-04 -7.587610e-05 4.175769e-05
 8961.400000 -3.075012e-05 -4.326057e-07 -2.902021e-07 -2.724632e-07 6.360097e-06 -6.965044e-04 -7.855852e-05 4.325995e-05
 8961.600000 -3.071949e-05 -4.332752e-07 -2.905316e-07 -2.717600e-07 6.202057e-06 -6.886525e-04 -8.062899e-05 3.576940e-05
 8961.800000 -3.067289e-05 -4.324336e-07 -2.898011e-07 -2.714657e-07 6.519335e-06 -7.058088e-04 -8.496704e-05 2.125024e-05
 8962.000000 -3.068732e-05 -4.312320e-07 -2.889410e-07 -2.716524e-07 1.300026e-05 -7.460817e-04 -8.306322e-05 2.795849e-05
 8962.200000 -3.079309e-05 -4.367709e-07 -2.924794e-07 -2.729096e-07 1.046687e-05 -7.633393e-04 -7.256074e-05 3.592425e-05
 8962.400000 -3.082035e-05 -4.343478e-07 -2.906513e-07 -2.732566e-07 1.072187e-05 -7.492477e-04 -5.051413e-05 4.416763e-05
 8962.600000 -3.086300e-05 -4.351215e-07 -2.911424e-07 -2.737392e-07 5.580934e-06 -7.291796e-04 -5.225404e-05 4.176820e-05
 8962.800000 -3.085323e-05 -4.354860e-07 -2.914038e-07 -2.738435e-07 7.533280e-06 -7.407003e-04 -6.925906e-05 4.194559e-05
 8963.000000 -3.086994e-05 -4.349880e-07 -2.911315e-07 -2.739669e-07 1.388730e-05 -7.250705e-04 -9.377466e-05 1.915737e-05
 8963.200000 -3.084811e-05 -4.346934e-07 -2.910508e-07 -2.737924e-07 1.758581e-05 -7.365007e-04 -7.788034e-05 2.646390e-05
 8963.400000 -3.080515e-05 -4.341105e-07 -2.906394e-07 -2.733289e-07 2.456056e-05 -7.409009e-04 -7.712065e-05 2.070174e-05
 8963.600000 -3.076970e-05 -4.323083e-07 -2.893394e-07 -2.729895e-07 3.154060e-05 -7.229213e-04 -5.519746e-05 2.312361e-05
 8963.800000 -3.073770e-05 -4.317211e-07 -2.887585e-07 -2.728594e-07 2.139553e-05 -7.194866e-04 -5.091387e-05 2.141897e-05
 8964.000000 -3.080018e-05 -4.332245e-07 -2.899686e-07 -2.735783e-07 1.455554e-05 -6.898301e-04 -5.061075e-05 2.117897e-05
 8964.200000 -3.083484e-05 -4.344982e-07 -2.905612e-07 -2.741171e-07 1.446582e-05 -6.867337e-04 -5.342582e-05 1.519967e-05
 8964.400000 -3.083269e-05 -4.336482e-07 -2.898963e-07 -2.738720e-07 1.567801e-05 -7.133050e-04 -6.817639e-05 8.397556e-06
 8964.600000 -3.085063e-05 -4.343725e-07 -2.902296e-07 -2.741619e-07 2.111814e-05 -7.128519e-04 -6.085342e-05 2.674531e-05
 8964.800000 -3.082287e-05 -4.327231e-07 -2.889500e-07 -2.739538e-07 2.629546e-05 -7.160948e-04 -6.678600e-05 2.663776e-05
 8965.000000 -3.082195e-05 -4.338238e-07 -2.896275e-07 -2.738583e-07 2.908615e-05 -7.175328e-04 -5.625600e-05 2.939309e-05
 8965.200000 -3.080609e-05 -4.331627e-07 -2.894580e-07 -2.738138e-07 2.979397e-05 -7.147225e-04 -5.181246e-05 3.415431e-05
 8965.400000 -3.078968e-05 -4.320848e-07 -2.887764e-07 -2.737133e-07 2.639499e-05 -6.953218e-04 -4.868752e-05 3.313462e-05
 8965.600000 -3.079932e-05 -4.326530e-07 -2.892359e-07 -2.737432e-07 2.168902e-05 -6.968307e-04 -4.210764e-05 3.004713e-05
 8965.800000 -3.076840e-05 -4.329111e-07 -2.893113e-07 -2.737081e-07 2.040412e-05 -7.176258e-04 -4.912035e-05 2.760627e-05
 8966.000000 -3.074675e-05 -4.311202e-07 -2.879467e-07 -2.737997e-07 2.589565e-05 -7.326829e-04 -4.859078e-05 2.576636e-05
 8966.200000 -3.069030e-05 -4.292314e-07 -2.861956e-07 -2.732700e-07 2.766602e-05 -7.286540e-04 -4.999039e-05 1.596822e-05
 8966.400000 -3.071565e-05 -4.309590e-07 -2.870464e-07 -2.734451e-07 3.637886e-05 -7.416379e-04 -3.893533e-05 2.738539e-05
 8966.600000 -3.072226e-05 -4.307435e-07 -2.870469e-07 -2.734719e-07 2.860359e-05 -7.410242e-04 -3.593244e-05 3.505406e-05
 8966.800000 -3.075883e-05 -4.317369e-07 -2.876036e-07 -2.737585e-07 2.175662e-05 -7.345667e-04 -4.509184e-05 3.588073e-05
 8967.000000 -3.075742e-05 -4.323063e-07 -2.879947e-07 -2.738672e-07 1.638555e-05 -7.194079e-04 -5.723257e-05 2.717022e-05
 8967.200000 -3.073202e-05 -4.318637e-07 -2.876152e-07 -2.736386e-07 1.389788e-05 -7.285113e-04 -5.173410e-05 2.084495e-05
 8967.400000 -3.068969e-05 -4.298882e-07 -2.861675e-07 -2.733785e-07 2.066980e-05 -7.327999e-04 -5.134689e-05 2.236194e-05
 8967.600000 -3.071176e-05 -4.310212e-07 -2.867007e-07 -2.737518e-07 1.625033e-05 -7.462459e-04 -4.647802e-05 3.000514e-05
 8967.800000 -3.071571e-05 -4.314311e-07 -2.869332e-07 -2.740183e-07 2.314805e-05 -7.522968e-04 -6.187261e-05 1.123354e-05
 8968.000000 -3.072218e-05 -4.315904e-07 -2.869583e-07 -2.744449e-07 1.140782e-05 -7.668632e-04 -6.293080e-05 1.192032e-05
 8968.200000 -3.070115e-05 -4.309931e-07 -2.864600e-07 -2.742834e-07 8.701515e-06 -7.297413e-04 -4.543753e-05 1.863892e-05
 8968.400000 -3.069985e-05 -4.310316e-07 -2.861473e-07 -2.744997e-07 8.230747e-06 -7.068267e-04 -4.663727e-05 2.691286e-05
 8968.600000 -3.068763e-05 -4.304442e-07 -2.857318e-07 -2.744437e-07 1.346638e-05 -7.318905e-04 -5.051449e-05 2.151350e-05
 8968.800000 -3.068013e-05 -4.313972e-07 -2.863628e-07 -2.744586e-07 4.546740e-06 -7.290801e-04 -5.066080e-05 1.883316e-05
 8969.000000 -3.067507e-05 -4.305979e-07 -2.853824e-07 -2.744998e-07 3.786395e-06 -7.283364e-04 -3.677808e-05 2.865561e-05
 8969.200000 -3.062905e-05 -4.275461e-07 -2.833718e-07 -2.742332e-07 1.139510e-06 -7.293986e-04 -3.247281e-05 3.115496e-05
 8969.400000 -3.055927e-05 -4.272519e-07 -2.830838e-07 -2.735472e-07 -1.489132e-07 -7.193259e-04 -4.120024e-05 2.628780e-05
 8969.600000 -3.047908e-05 -4.229502e-07 -2.802527e-07 -2.730046e-07 -1.073176e-06 -7.134682e-04 -5.443092e-05 1.852599e-05
 8969.800000 -3.054366e-05 -4.264387e-07 -2.825580e-07 -2.736946e-07 3.664307e-06 -7.286989e-04 -5.055573e-05 1.667550e-05
 8970.000000 -3.057497e-05 -4.273068e-07 -2.828868e-07 -2.741165e-07 4.202934e-06 -7.528082e-04 -6.420730e-05 7.581501e-06
 8970.200000 -3.059145e-05 -4.266576e-07 -2.820594e-07 -2.741488e-07 8.368468e-06 -7.497986e-04 -7.303688e-05 1.019806e-05
 8970.400000 -3.054791e-05 -4.289726e-07 -2.832596e-07 -2.737761e-07 8.685006e-06 -7.431061e-04 -7.108916e-05 1.745273e-05
 8970.600000 -3.053242e-05 -4.267054e-07 -2.815435e-07 -2.737408e-07 2.981553e-07 -7.435362e-04 -6.960721e-05 2.275993e-05
 8970.800000 -3.057600e-05 -4.268451e-07 -2.814272e-07 -2.742723e-07 2.744838e-07 -7.526907e-04 -7.619504e-05 1.357775e-05
 8971.000000 -3.065230e-05 -4.291082e-07 -2.827551e-07 -2.752903e-07 -9.459328e-06 -7.434966e-04 -6.451318e-05 2.337035e-05
 8971.200000 -3.065391e-05 -4.286619e-07 -2.821311e-07 -2.754451e-07 -7.344279e-06 -7.517102e-04 -6.253176e-05 2.268692e-05
 8971.400000 -3.065620e-05 -4.301644e-07 -2.828254e-07 -2.756275e-07 -5.275575e-06 -7.430229e-04 -4.098665e-05 2.226595e-05
 8971.600000 -3.064951e-05 -4.295240e-07 -2.822082e-07 -2.756261e-07 -1.012753e-05 -7.343465e-04 -4.700140e-05 1.421691e-05
 8971.800000 -3.062945e-05 -4.294502e-07 -2.818644e-07 -2.754613e-07 -1.232722e-05 -7.257880e-04 -4.387618e-05 1.045172e-05
 8972.000000 -3.066125e-05 -4.303437e-07 -2.822274e-07 -2.759960e-07 -9.094139e-06 -7.054176e-04 -5.049525e-05 1.988933e-05
 8972.200000 -3.066700e-05 -4.302929e-07 -2.818613e-07 -2.762800e-07 -7.732654e-06 -7.077620e-04 -5.502492e-05 1.891604e-05
 8972.400000 -3.064395e-05 -4.301685e-07 -2.811952e-07 -2.763466e-07 -1.250850e-05 -7.024954e-04 -5.152822e-05 1.641249e-05
 8972.600000 -3.061110e-05 -4.274521e-07 -2.788990e-07 -2.760588e-07 -3.159887e-06 -7.078962e-04 -4.768664e-05 1.426403e-05
 8972.800000 -3.059617e-05 -4.299310e-07 -2.799995e-07 -2.762092e-07 4.252755e-06 -7.162684e-04 -6.552229e-05 1.267325e-05
 8973.000000 -3.058731e-05 -4.286355e-07 -2.785657e-07 -2.763153e-07 6.239815e-06 -7.143322e-04 -7.145384e-05 9.937781e-06
 8973.200000 -3.059581e-05 -4.284548e-07 -2.781006e-07 -2.767396e-07 5.220628e-06 -7.274916e-04 -6.810434e-05 1.792575e-05
 8973.400000 -3.060966e-05 -4.294523e-07 -2.785787e-07 -2.770758e-07 2.371955e-06 -7.268750e-04 -6.693359e-05 2.446091e-05
 8973.600000 -3.063367e-05 -4.288720e-07 -2.778371e-07 -2.774721e-07 4.041518e-06 -7.295772e-04 -7.021363e-05 3.155982e-05
 8973.800000 -3.065527e-05 -4.308429e-07 -2.787478e-07 -2.781303e-07 5.908186e-06 -7.470636e-04 -7.040894e-05 3.261077e-05
 8974.000000 -3.066148e-05 -4.290450e-07 -2.768977e-07 -2.786165e-07 -3.267114e-06 -7.493593e-04 -7.374726e-05 1.404078e-05
 8974.200000 -3.065623e-05 -4.307191e-07 -2.770697e-07 -2.788665e-07 2.897278e-06 -7.307944e-04 -6.282098e-05 8.689175e-06
 8974.400000 -3.063505e-05 -4.300745e-07 -2.758434e-07 -2.790647e-07 1.980290e-06 -7.234058e-04 -6.394428e-05 1.145365e-05
 8974.600000 -3.063566e-05 -4.297992e-07 -2.748696e-07 -2.796233e-07 4.020309e-07 -7.216393e-04 -7.161833e-05 1.484233e-05
 8974.800000 -3.058801e-05 -4.288001e-07 -2.732520e-07 -2.795938e-07 2.352726e-06 -7.468214e-04 -7.740053e-05 1.134900e-05
 8975.000000 -3.057251e-05 -4.276639e-07 -2.716040e-07 -2.799500e-07 1.337959e-05 -7.219545e-04 -5.619871e-05 1.868723e-05
 8975.200000 -3.057638e-05 -4.287041e-07 -2.711285e-07 -2.804721e-07 1.343421e-05 -7.409112e-04 -6.269503e-05 1.973436e-05
 8975.400000 -3.054867e-05 -4.270460e-07 -2.689848e-07 -2.805899e-07 1.688794e-05 -7.880803e-04 -6.039645e-05 1.825207e-05
 8975.600000 -3.052786e-05 -4.280184e-07 -2.680502e-07 -2.808303e-07 1.865015e-05 -7.750505e-04 -5.439493e-05 2.481715e-05
 8975.800000 -3.044267e-05 -4.252081e-07 -2.644823e-07 -2.805641e-07 1.778250e-05 -7.773410e-04 -5.707279e-05 1.944345e-05
 8976.000000 -3.038299e-05 -4.241462e-07 -2.620123e-07 -2.809799e-07 1.450513e-05 -7.878473e-04 -6.168343e-05 2.233031e-05
 8976.200000 -3.042844e-05 -4.252028e-07 -2.604377e-07 -2.822104e-07 1.261091e-05 -7.886384e-04 -6.334313e-05 2.160701e-05
 8976.400000 -3.050316e-05 -4.261614e-07 -2.584866e-07 -2.837418e-07 5.328052e-06 -7.601146e-04 -5.661922e-05 2.983846e-05
 8976.600000 -3.050129e-05 -4.268232e-07 -2.558046e-07 -2.844995e-07 8.802621e-06 -7.698329e-04 -6.348767e-05 2.923002e-05
 8976.800000 -3.043934e-05 -4.232115e-07 -2.498222e-07 -2.848269e-07 1.456227e-05 -7.812423e-04 -5.963852e-05 2.353529e-05
 8977.000000 -3.039537e-05 -4.227800e-07 -2.450783e-07 -2.853473e-07 7.260832e-06 -7.693857e-04 -6.605732e-05 1.625836e-05
 8977.200000 -3.037846e-05 -4.245205e-07 -2.408646e-07 -2.862821e-07 7.188526e-06 -7.337045e-04 -7.769970e-05 1.526270e-05
 8977.400000 -3.040995e-05 -4.229000e-07 -2.339843e-07 -2.878898e-07 6.579929e-06 -7.524066e-04 -5.981032e-05 1.364861e-05
 8977.600000 -3.039071e-05 -4.242563e-07 -2.277048e-07 -2.890499e-07 1.936791e-05 -7.660673e-04 -7.325441e-05 1.217839e-05
 8977.800000 -3.032026e-05 -4.213235e-07 -2.183322e-07 -2.899866e-07 2.187321e-05 -7.870325e-04 -6.681630e-05 1.128687e-05
 8978.000000 -3.036720e-05 -4.223305e-07 -2.101693e-07 -2.927166e-07 2.120652e-05 -7.783882e-04 -6.426894e-05 8.462956e-06
 8978.200000 -3.040825e-05 -4.222859e-07 -2.008041e-07 -2.953919e-07 3.199109e-05 -7.974056e-04 -5.681979e-05 1.487520e-05
 8978.400000 -3.042653e-05 -4.235581e-07 -1.916396e-07 -2.981000e-07 2.709056e-05 -8.052584e-04 -7.323659e-05 1.070524e-05
 8978.600000 -3.035699e-05 -4.226031e-07 -1.812913e-07 -3.006528e-07 2.218050e-05 -7.940542e-04 -7.032378e-05 7.615781e-06
 8978.800000 -3.037409e-05 -4.214170e-07 -1.714000e-07 -3.048102e-07 2.304371e-05 -7.698763e-04 -6.518305e-05 1.476005e-05
 8979.000000 -3.038772e-05 -4.212345e-07 -1.620258e-07 -3.097886e-07 2.089186e-05 -7.912114e-04 -7.216225e-05 1.032162e-05
 8979.200000 -3.039041e-05 -4.212531e-07 -1.532121e-07 -3.153601e-07 2.001538e-05 -7.671160e-04 -6.946296e-05 9.026724e-06
 8979.400000 -3.036363e-05 -4.195761e-07 -1.446345e-07 -3.217737e-07 4.684113e-06 -7.486391e-04 -7.733742e-05 1.339840e-05
 8979.600000 -3.031705e-05 -4.169889e-07 -1.369935e-07 -3.290786e-07 5.482431e-06 -7.594110e-04 -7.804293e-05 3.702168e-06
 8979.800000 -3.028950e-05 -4.163348e-07 -1.311777e-07 -3.377494e-07 1.021098e-05 -7.636838e-04 -6.111641e-05 1.018662e-05
 8980.000000 -3.023321e-05 -4.129112e-07 -1.260860e-07 -3.469342e-07 3.785243e-06 -7.947517e-04 -5.039256e-05 5.121992e-06
 8980.200000 -3.018583e-05 -4.114163e-07 -1.224256e-07 -3.567335e-07 1.510862e-05 -7.945272e-04 -4.727169e-05 1.098133e-05
 8980.400000 -3.015733e-05 -4.081570e-07 -1.191621e-07 -3.673343e-07 1.011749e-05 -7.805701e-04 -6.902286e-05 -1.337536e-06
 8980.600000 -3.011551e-05 -4.051520e-07 -1.166763e-07 -3.778229e-07 1.501492e-05 -7.682434e-04 -6.388392e-05 1.298446e-05
 8980.800000 -3.017098e-05 -4.074855e-07 -1.162837e-07 -3.884580e-07 2.081112e-05 -7.547250e-04 -6.360690e-05 1.529525e-05
 8981.000000 -3.020195e-05 -4.057521e-07 -1.153174e-07 -3.968753e-07 6.864280e-06 -7.631517e-04 -7.111553e-05 9.629187e-06
 8981.200000 -3.021266e-05 -4.077224e-07 -1.156619e-07 -4.025738e-07 3.979103e-06 -7.719385e-04 -6.641824e-05 3.342173e-06
 8981.400000 -3.015647e-05 -4.043194e-07 -1.150747e-07 -4.033962e-07 7.838804e-06 -7.690799e-04 -5.891872e-05 2.916649e-06
 8981.600000 -3.000721e-05 -4.002354e-07 -1.145589e-07 -4.006157e-07 1.703567e-05 -7.867580e-04 -5.188178e-05 9.838446e-06
 8981.800000 -2.996692e-05 -4.012250e-07 -1.154436e-07 -3.966133e-07 2.005582e-05 -8.154833e-04 -5.921970e-05 -5.538126e-06
 8982.000000 -2.997212e-05 -4.028096e-07 -1.165986e-07 -3.922915e-07 2.025373e-05 -8.098967e-04 -2.864515e-05 6.112852e-06
 8982.200000 -3.008112e-05 -4.058659e-07 -1.179160e-07 -3.888525e-07 2.455512e-05 -8.067942e-04 -4.679977e-05 5.160021e-06
 8982.400000 -3.012758e-05 -4.059870e-07 -1.182946e-07 -3.839685e-07 3.043199e-05 -8.057094e-04 -3.898941e-05 1.596766e-05
 8982.600000 -3.015351e-05 -4.087476e-07 -1.189775e-07 -3.801363e-07 2.018172e-05 -8.150301e-04 -4.613358e-05 1.904671e-05
 8982.800000 -3.014215e-05 -4.073826e-07 -1.184167e-07 -3.759544e-07 2.090455e-05 -8.242112e-04 -4.645891e-05 1.835436e-05
 8983.000000 -3.008891e-05 -4.085524e-07 -1.183756e-07 -3.723485e-07 2.241995e-05 -8.233699e-04 -4.856017e-05 1.386839e-05
 8983.200000 -3.003365e-05 -4.056874e-07 -1.169698e-07 -3.703302e-07 2.781389e-05 -8.148193e-04 -4.771269e-05 1.472665e-05
 8983.400000 -3.009399e-05 -4.078461e-07 -1.167882e-07 -3.712080e-07 1.578678e-05 -7.762521e-04 -5.253133e-05 1.346473e-05
 8983.600000 -3.011737e-05 -4.091266e-07 -1.164019e-07 -3.727004e-07 2.128002e-05 -7.537767e-04 -5.359093e-05 1.439442e-05
 8983.800000 -3.015699e-05 -4.095905e-07 -1.151698e-07 -3.756383e-07 1.336145e-05 -7.515774e-04 -4.559065e-05 1.000321e-05
 8984.000000 -3.015898e-05 -4.078668e-07 -1.134287e-07 -3.784273e-07 1.317436e-05 -7.571177e-04 -4.242560e-05 9.984259e-06
 8984.200000 -3.015802e-05 -4.069035e-07 -1.116586e-07 -3.813094e-07 1.685294e-05 -7.528717e-04 -3.699125e-05 1.673143e-05
 8984.400000 -3.016075e-05 -4.087621e-07 -1.105973e-07 -3.849392e-07 1.970104e-05 -7.559261e-04 -5.297563e-05 1.703881e-05
 8984.600000 -3.016729e-05 -4.068563e-07 -1.084979e-07 -3.878889e-07 2.135098e-05 -7.562509e-04 -6.091333e-05 2.194996e-05
 8984.800000 -3.015192e-05 -4.071087e-07 -1.070947e-07 -3.908640e-07 2.127885e-05 -7.479376e-04 -6.142370e-05 2.339450e-05
 8985.000000 -3.010081e-05 -4.060698e-07 -1.052094e-07 -3.927011e-07 1.497353e-05 -7.599719e-04 -4.897461e-05 3.477410e-05
 8985.200000 -3.004886e-05 -4.035716e-07 -1.029108e-07 -3.939781e-07 1.194398e-05 -7.960241e-04 -5.221382e-05 2.269814e-05
 8985.400000 -3.007140e-05 -4.058191e-07 -1.022998e-07 -3.972744e-07 1.211777e-05 -7.945111e-04 -5.158404e-05 1.329063e-05
 8985.600000 -3.011645e-05 -4.049632e-07 -1.007874e-07 -4.004317e-07 1.125941e-05 -7.744975e-04 -4.769237e-05 8.478038e-06
 8985.800000 -3.012311e-05 -4.055793e-07 -9.936730e-08 -4.026837e-07 1.067352e-05 -7.656395e-04 -4.683411e-05 2.337278e-05
 8986.000000 -3.010851e-05 -4.049623e-07 -9.773897e-08 -4.044400e-07 1.588473e-05 -7.883045e-04 -3.736332e-05 2.052383e-05
 8986.200000 -3.007094e-05 -4.045991e-07 -9.599670e-08 -4.055934e-07 1.087875e-05 -7.918467e-04 -4.024877e-05 1.956290e-05
 8986.400000 -3.006202e-05 -4.026391e-07 -9.373801e-08 -4.074371e-07 2.620832e-05 -7.675038e-04 -3.574256e-05 1.874222e-05
 8986.600000 -3.007837e-05 -4.040860e-07 -9.233806e-08 -4.104871e-07 1.984683e-05 -7.844769e-04 -2.965548e-05 1.457484e-05
 8986.800000 -3.007140e-05 -4.031645e-07 -9.063544e-08 -4.131520e-07 1.369991e-05 -7.908242e-04 -3.610626e-05 1.711679e-05
 8987.000000 -3.005993e-05 -4.026497e-07 -8.871538e-08 -4.162963e-07 5.723790e-06 -7.887734e-04 -5.826968e-05 1.239124e-05
 8987.200000 -3.006585e-05 -4.033923e-07 -8.722446e-08 -4.199814e-07 8.370047e-06 -7.792168e-04 -4.525046e-05 2.066542e-05
 8987.400000 -3.002580e-05 -4.013422e-07 -8.479531e-08 -4.228939e-07 1.370934e-05 -7.948070e-04 -4.117784e-05 1.439696e-05
 8987.600000 -2.999901e-05 -4.015050e-07 -8.304427e-08 -4.266251e-07 1.105963e-05 -8.058515e-04 -4.253499e-05 1.353274e-05
 8987.800000 -3.002145e-05 -3.996751e-07 -8.055425e-08 -4.315148e-07 3.489969e-06 -8.185727e-04 -5.627172e-05 1.489459e-05
 8988.000000 -3.001136e-05 -4.009384e-07 -7.866161e-08 -4.366303e-07 -1.350485e-06 -7.960075e-04 -7.192520e-05 1.909005e-05
 8988.200000 -3.001505e-05 -4.004203e-07 -7.651383e-08 -4.415885e-07 -4.470182e-06 -8.044834e-04 -6.211728e-05 2.381676e-05
 8988.400000 -3.003210e-05 -3.988549e-07 -7.416217e-08 -4.474424e-07 -6.857130e-06 -8.015489e-04 -5.289243e-05 3.232080e-05
 8988.600000 -3.003343e-05 -3.995007e-07 -7.219414e-08 -4.534756e-07 -4.039717e-06 -8.112745e-04 -5.999439e-05 2.646349e-05
 8988.800000 -3.002229e-05 -3.977724e-07 -6.978120e-08 -4.585321e-07 -6.376811e-06 -8.092416e-04 -6.061952e-05 2.859087e-05
 8989.000000 -2.998408e-05 -3.979025e-07 -6.765903e-08 -4.631429e-07 -2.082114e-06 -7.922029e-04 -5.477988e-05 2.542611e-05
 8989.200000 -2.994206e-05 -3.942205e-07 -6.516030e-08 -4.676386e-07 1.534421e-06 -7.954778e-04 -6.555557e-05 2.107004e-05
 8989.400000 -2.992126e-05 -3.952642e-07 -6.372112e-08 -4.727651e-07 -1.995526e-07 -8.108738e-04 -6.901594e-05 1.925049e-05
 8989.600000 -2.988545e-05 -3.929237e-07 -6.123202e-08 -4.772099e-07 -9.377379e-06 -7.913757e-04 -6.965610e-05 2.092254e-05
 8989.800000 -2.986905e-05 -3.912416e-07 -5.900381e-08 -4.827625e-07 -1.233434e-05 -7.893166e-04 -7.077350e-05 1.623572e-05
 8990.000000 -2.987276e-05 -3.926886e-07 -5.723855e-08 -4.881817e-07 -3.091111e-06 -7.700383e-04 -6.503426e-05 1.642623e-05
 8990.200000 -2.984024e-05 -3.894078e-07 -5.487352e-08 -4.929251e-07 -9.918952e-06 -7.884211e-04 -7.854811e-05 1.242821e-05
 8990.400000 -2.982577e-05 -3.896291e-07 -5.321390e-08 -4.978524e-07 -1.738051e-05 -7.911270e-04 -7.057751e-05 1.151844e-05
 8990.600000 -2.983433e-05 -3.897078e-07 -5.165262e-08 -5.031396e-07 -8.121236e-06 -8.062827e-04 -4.819088e-05 2.120366e-05
 8990.800000 -2.986618e-05 -3.891620e-07 -5.038374e-08 -5.084743e-07 6.558514e-06 -8.089656e-04 -5.328467e-05 1.520066e-05
 8991.000000 -2.984963e-05 -3.876804e-07 -4.891703e-08 -5.121097e-07 7.697695e-06 -7.869079e-04 -6.242584e-05 1.409468e-05
 8991.200000 -2.986929e-05 -3.884819e-07 -4.798975e-08 -5.165829e-07 8.759757e-06 -7.920917e-04 -5.348175e-05 2.686276e-05
 8991.400000 -2.989398e-05 -3.887469e-07 -4.657084e-08 -5.205743e-07 1.359314e-05 -7.853902e-04 -4.963103e-05 3.366762e-05
 8991.600000 -2.988080e-05 -3.876846e-07 -4.521115e-08 -5.226608e-07 1.020555e-05 -7.992255e-04 -5.408391e-05 2.773790e-05
 8991.800000 -2.987652e-05 -3.880942e-07 -4.406196e-08 -5.248056e-07 8.706804e-06 -7.660978e-04 -6.033951e-05 2.765146e-05
 8992.000000 -2.987130e-05 -3.864138e-07 -4.306880e-08 -5.264031e-07 1.322663e-05 -7.638195e-04 -6.309042e-05 2.607026e-05
 8992.200000 -2.985715e-05 -3.862400e-07 -4.243091e-08 -5.268108e-07 1.384331e-06 -7.867966e-04 -6.529944e-05 1.246824e-05
 8992.400000 -2.984989e-05 -3.859572e-07 -4.188005e-08 -5.272925e-07 -1.904630e-06 -7.675743e-04 -6.166941e-05 9.559530e-06
 8992.600000 -2.981450e-05 -3.858457e-07 -4.146905e-08 -5.266021e-07 1.592389e-06 -7.664220e-04 -4.473861e-05 2.057776e-05
 8992.800000 -2.976826e-05 -3.843299e-07 -4.110903e-08 -5.260178e-07 5.404991e-06 -7.672006e-04 -5.342826e-05 2.044469e-05
 8993.000000 -2.979755e-05 -3.852262e-07 -4.102233e-08 -5.280834e-07 -9.863684e-07 -7.912543e-04 -5.227078e-05 2.222101e-05
 8993.200000 -2.981845e-05 -3.861620e-07 -4.088969e-08 -5.295492e-07 6.212026e-06 -7.765166e-04 -5.023118e-05 1.338599e-05
 8993.400000 -2.978994e-05 -3.850674e-07 -4.088487e-08 -5.287874e-07 3.018900e-07 -7.929582e-04 -6.555476e-05 7.842721e-06
 8993.600000 -2.969829e-05 -3.821267e-07 -4.057058e-08 -5.274752e-07 1.835924e-06 -7.997777e-04 -4.890666e-05 1.261068e-05
 8993.800000 -2.967846e-05 -3.830554e-07 -4.081091e-08 -5.273189e-07 7.206132e-06 -8.014261e-04 -5.276888e-05 6.190646e-06
 8994.000000 -2.965992e-05 -3.799240e-07 -4.079573e-08 -5.283022e-07 -9.485485e-07 -7.770558e-04 -4.970800e-05 5.298189e-06
 8994.200000 -2.968037e-05 -3.823865e-07 -4.134441e-08 -5.308318e-07 2.596178e-08 -7.844265e-04 -3.749610e-05 1.485803e-05
 8994.400000 -2.969453e-05 -3.843055e-07 -4.194622e-08 -5.327038e-07 2.363334e-06 -8.012775e-04 -3.698298e-05 1.613955e-05
 8994.600000 -2.971011e-05 -3.826947e-07 -4.214258e-08 -5.359563e-07 3.623484e-07 -8.039686e-04 -4.721112e-05 1.763558e-05
 8994.800000 -2.963144e-05 -3.806964e-07 -4.251778e-08 -5.360545e-07 7.263248e-06 -8.099294e-04 -5.319438e-05 4.685530e-06
 8995.000000 -2.961811e-05 -3.802112e-07 -4.279921e-08 -5.386449e-07 1.450660e-06 -7.844846e-04 -5.641235e-05 1.518697e-05
 8995.200000 -2.962791e-05 -3.787254e-07 -4.317753e-08 -5.423454e-07 -7.060159e-07 -8.052741e-04 -5.472562e-05 1.450071e-05
 8995.400000 -2.961433e-05 -3.803764e-07 -4.378973e-08 -5.451898e-07 -7.823060e-06 -7.902687e-04 -5.452576e-05 1.474751e-05
 8995.600000 -2.968840e-05 -3.814347e-07 -4.438077e-08 -5.503963e-07 -8.780973e-06 -7.995295e-04 -4.123361e-05 2.242779e-05
 8995.800000 -2.973093e-05 -3.822793e-07 -4.495320e-08 -5.548141e-07 -9.821966e-06 -7.898758e-04 -4.315079e-05 1.845550e-05
 8996.000000 -2.971094e-05 -3.825526e-07 -4.533395e-08 -5.565866e-07 6.547266e-06 -7.892415e-04 -4.333820e-05 2.569385e-05
 8996.200000 -2.967335e-05 -3.815915e-07 -4.587640e-08 -5.576874e-07 7.785145e-06 -7.786130e-04 -4.898228e-05 2.607969e-05
 8996.400000 -2.965134e-05 -3.794082e-07 -4.592790e-08 -5.591783e-07 4.772511e-06 -7.818306e-04 -6.117580e-05 1.266666e-05
 8996.600000 -2.965270e-05 -3.802983e-07 -4.624044e-08 -5.611372e-07 1.755306e-05 -7.821474e-04 -5.406899e-05 1.612027e-05
 8996.800000 -2.968132e-05 -3.818755e-07 -4.679005e-08 -5.636216e-07 1.554968e-05 -8.042714e-04 -5.544504e-05 1.195164e-05
 8997.000000 -2.968802e-05 -3.804133e-07 -4.686605e-08 -5.647801e-07 1.377429e-05 -8.052355e-04 -5.351698e-05 1.062366e-05
 8997.200000 -2.966730e-05 -3.809760e-07 -4.701220e-08 -5.647253e-07 1.366832e-05 -7.936841e-04 -5.354551e-05 1.005298e-05
 8997.400000 -2.963168e-05 -3.794994e-07 -4.701798e-08 -5.634622e-07 9.254466e-06 -8.004135e-04 -3.942001e-05 2.121263e-05
 8997.600000 -2.956341e-05 -3.758555e-07 -4.703560e-08 -5.603022e-07 9.778111e-06 -8.227475e-04 -4.265257e-05 1.680630e-05
 8997.800000 -2.954576e-05 -3.766101e-07 -4.739553e-08 -5.594518e-07 1.205718e-05 -8.055911e-04 -4.176017e-05 2.997859e-05
 8998.000000 -2.955733e-05 -3.768116e-07 -4.753591e-08 -5.577870e-07 1.528310e-05 -7.900482e-04 -5.525993e-05 2.511351e-05
 8998.200000 -2.960658e-05 -3.786773e-07 -4.762397e-08 -5.580942e-07 1.057924e-05 -7.766207e-04 -4.389342e-05 2.492989e-05
 8998.400000 -2.956575e-05 -3.788154e-07 -4.735118e-08 -5.543221e-07 4.802089e-06 -7.695061e-04 -4.325093e-05 1.805223e-05
 8998.600000 -2.954084e-05 -3.783252e-07 -4.669446e-08 -5.515517e-07 5.314834e-06 -7.422083e-04 -4.437869e-05 1.299965e-05
 8998.800000 -2.955401e-05 -3.796998e-07 -4.660932e-08 -5.496098e-07 6.648909e-06 -7.451269e-04 -4.667610e-05 7.124808e-06
 8999.000000 -2.959162e-05 -3.796209e-07 -4.656028e-08 -5.480226e-07 1.359523e-05 -7.766151e-04 -5.415608e-05 1.726725e-05
 8999.200000 -2.962957e-05 -3.820983e-07 -4.654869e-08 -5.467521e-07 3.096316e-06 -7.922003e-04 -4.625677e-05 2.509102e-05
 8999.400000 -2.956434e-05 -3.809154e-07 -4.617069e-08 -5.419144e-07 -4.647608e-06 -7.497069e-04 -4.822084e-05 2.043521e-05
 8999.600000 -2.946681e-05 -3.766910e-07 -4.521337e-08 -5.369300e-07 1.603941e-06 -7.708064e-04 -4.468688e-05 1.839528e-05
 8999.800000 -2.940982e-05 -3.763825e-07 -4.462873e-08 -5.333823e-07 2.549821e-06 -7.819753e-04 -4.460535e-05 2.441407e-05
 9000.000000 -2.948589e-05 -3.755225e-07 -4.373732e-08 -5.335099e-07 -4.756907e-06 -7.697695e-04 -6.009910e-05 1.305461e-05
 9000.200000 -2.954292e-05 -3.809420e-07 -4.378043e-08 -5.335833e-07 -1.646479e-06 -7.697492e-04 -5.153666e-05 1.428630e-05
 9000.400000 -2.955296e-05 -3.807619e-07 -4.309438e-08 -5.321734e-07 5.559010e-06 -7.795104e-04 -4.237131e-05 1.546820e-05
 9000.600000 -2.956263e-05 -3.817761e-07 -4.255008e-08 -5.315975e-07 1.209485e-06 -8.067837e-04 -5.012047e-05 1.729518e-05
 9000.800000 -2.952845e-05 -3.817832e-07 -4.191897e-08 -5.293437e-07 6.005929e-07 -7.797333e-04 -5.826538e-05 1.634921e-05
 9001.000000 -2.948572e-05 -3.806288e-07 -4.117143e-08 -5.269769e-07 5.323508e-06 -7.507518e-04 -3.586379e-05 1.713110e-05
 9001.200000 -2.940989e-05 -3.799286e-07 -4.065817e-08 -5.245040e-07 7.131115e-06 -7.648505e-04 -4.095271e-05 1.791015e-05
 9001.400000 -2.932052e-05 -3.779869e-07 -4.015286e-08 -5.219093e-07 -4.012447e-06 -7.796153e-04 -5.027260e-05 1.310980e-05
 9001.600000 -2.920189e-05 -3.779335e-07 -4.003764e-08 -5.197752e-07 -5.246975e-06 -7.852230e-04 -5.459081e-05 7.935124e-06
 9001.800000 -2.902676e-05 -3.763452e-07 -3.950856e-08 -5.157397e-07 -3.661109e-06 -8.088076e-04 -5.302739e-05 2.421370e-05
 9002.000000 -2.893804e-05 -3.753943e-07 -3.930782e-08 -5.139906e-07 -8.394193e-06 -8.145484e-04 -5.486091e-05 2.024682e-05
 9002.200000 -2.891644e-05 -3.726535e-07 -3.855133e-08 -5.125046e-07 -7.703551e-06 -8.167258e-04 -5.764607e-05 1.481196e-05
 9002.400000 -2.900693e-05 -3.752664e-07 -3.872299e-08 -5.130651e-07 -9.286999e-06 -8.168284e-04 -4.341712e-05 2.159952e-05
 9002.600000 -2.910220e-05 -3.763238e-07 -3.871729e-08 -5.130453e-07 -1.941996e-06 -8.041245e-04 -5.362722e-05 1.637182e-05
 9002.800000 -2.921055e-05 -3.770645e-07 -3.865966e-08 -5.143661e-07 -2.870769e-06 -8.026751e-04 -7.184186e-05 1.554362e-05
 9003.000000 -2.934623e-05 -3.790427e-07 -3.941645e-08 -5.161427e-07 -6.447750e-06 -7.927793e-04 -8.221429e-05 1.270440e-05
 9003.200000 -2.946200e-05 -3.798704e-07 -3.975645e-08 -5.174778e-07 -7.965777e-06 -7.924074e-04 -6.619901e-05 1.954551e-05
 9003.400000 -2.950043e-05 -3.809422e-07 -4.008113e-08 -5.175780e-07 -9.840381e-06 -7.827850e-04 -5.792792e-05 1.253806e-05
 9003.600000 -2.944284e-05 -3.803629e-07 -4.031090e-08 -5.145765e-07 -6.826970e-06 -7.874263e-04 -6.526518e-05 -1.600030e-06
 9003.800000 -2.944510e-05 -3.799690e-07 -4.085394e-08 -5.138991e-07 -1.038908e-05 -7.996307e-04 -6.241814e-05 4.066719e-06
 9004.000000 -2.951255e-05 -3.836377e-07 -4.164311e-08 -5.150632e-07 -1.009541e-05 -8.038757e-04 -6.507860e-05 2.656906e-06
 9004.200000 -2.949800e-05 -3.830681e-07 -4.211983e-08 -5.136307e-07 -5.755647e-06 -7.918313e-04 -6.907799e-05 4.268680e-06
 9004.400000 -2.946661e-05 -3.820465e-07 -4.237917e-08 -5.120949e-07 -4.957525e-06 -7.917279e-04 -7.264953e-05 4.001623e-06
 9004.600000 -2.950818e-05 -3.820131e-07 -4.268316e-08 -5.126913e-07 3.807940e-07 -7.591835e-04 -7.042894e-05 1.435548e-05
 9004.800000 -2.956083e-05 -3.845490e-07 -4.337345e-08 -5.136489e-07 4.061272e-07 -7.689724e-04 -6.225816e-05 1.001756e-05
 9005.000000 -2.956857e-05 -3.845974e-07 -4.377082e-08 -5.134573e-07 -7.878478e-06 -7.994221e-04 -7.394815e-05 1.920142e-06
 9005.200000 -2.958365e-05 -3.858859e-07 -4.431156e-08 -5.137449e-07 2.739273e-06 -8.003599e-04 -5.968251e-05 5.442620e-06
 9005.400000 -2.958752e-05 -3.858821e-07 -4.481871e-08 -5.131337e-07 7.225186e-06 -8.137057e-04 -6.492998e-05 8.681995e-06
 9005.600000 -2.956008e-05 -3.850808e-07 -4.548068e-08 -5.118476e-07 7.918904e-06 -8.016034e-04 -6.623273e-05 8.571662e-06
 9005.800000 -2.955636e-05 -3.853056e-07 -4.591715e-08 -5.111061e-07 4.998189e-06 -8.015288e-04 -6.808426e-05 5.456158e-06
 9006.000000 -2.952308e-05 -3.841631e-07 -4.624742e-08 -5.094649e-07 4.600215e-06 -8.058243e-04 -7.258307e-05 8.115687e-06
 9006.200000 -2.950392e-05 -3.848966e-07 -4.665693e-08 -5.080790e-07 1.223469e-05 -8.091719e-04 -5.886177e-05 1.963217e-05
 9006.400000 -2.949362e-05 -3.849131e-07 -4.687818e-08 -5.075504e-07 9.581510e-06 -7.917942e-04 -6.482902e-05 1.735202e-05
 9006.600000 -2.944305e-05 -3.831352e-07 -4.649706e-08 -5.059162e-07 1.272068e-05 -7.963756e-04 -6.271760e-05 1.890534e-05
 9006.800000 -2.945383e-05 -3.833394e-07 -4.672187e-08 -5.058136e-07 2.089595e-05 -8.025077e-04 -6.658802e-05 8.545896e-06
 9007.000000 -2.944968e-05 -3.836208e-07 -4.696675e-08 -5.050667e-07 1.742193e-05 -8.032191e-04 -5.851324e-05 5.527666e-06
